Repository: Long-Brian-Yang/li-research

# Li Research — MLIP molecular dynamics for lithium-ion electrolytes

This repository contains code, inputs, evidence, and reports for evaluating machine-learning interatomic potentials (MLIPs) in crystalline and amorphous lithium-ion solid electrolytes. The research workflow connects literature-derived structures and reported measurements to model benchmarking, MD, transport/structure analysis, and company-facing evidence.

## Start here

- **Scientific results and literature story:** [Japanese Material Review](docs/materials/materials_overview_ja.md) · [English Material Review](docs/materials/materials_overview_en.md)
- **Engineering, environment, deployment, core code, analysis code, tests, and data map:** [Repository technical guide (Chinese)](docs/engineering/repository_technical_guide_zh.md)
- **Documentation index:** [docs/README.md](docs/README.md)
- **Structures/material candidates:** [structures](structures/README.md) · [materials](materials/README.md)
- **Reusable Python code:** [src](src/README.md) · **Research scripts:** [scripts](scripts/README.md)
- **TSUBAME builds, benchmarks, and job inputs:** [HPC guide](hpc/tsubame_26icp/README.md)
- **Derived data and report packages:** [results](results/README.md)

## Reproducibility and data boundaries

The repository does not contain a single pinned local Python environment. TSUBAME environments, compiled engines, ML model weights, and complete production trajectories are external to Git; their expected paths and build recipes are documented under `hpc/` and in the [technical guide](docs/engineering/repository_technical_guide_zh.md). Large/raw artifacts are intentionally excluded by `.gitignore`. The repository tracks analysis code, calculation inputs where appropriate, derived tables/figures, checksums/manifests, and compact representative evidence.

Before running any cluster script, inspect its model/input/output paths and scheduler settings.

# 非晶路线后续检查：2026-09-15

## 补充更新

后续已授权并提交新LZOC50 ps固定体积诊断8674222；下文“未提交”描述的是最初检查阶段。末10 ps（100帧）RDF现已保存为`LZOC/rdf_late10ps.csv`、`LSZC/rdf_late10ps.csv`、`LiPON/rdf_late10ps.csv`。球壳归一化使用每帧体积；同元素排除自身；rmax小于最小晶胞垂直高度的一半，bin0.05 Å，不平滑。LiPON N–N对数很少，不能把尖峰当作高统计精度。

## 状态与结论

已重新读取 TSUBAME 三个最近诊断任务的实际数据。8674094、8674095、8674143 均有 `completed.txt`，且所有对应阶段的 `stdout.txt` 均包含 `Finished running GPUMD.`。这是数值运行完成证据，不是玻璃结构或势函数有效性的证明。

| 路线 | 本次检查 | 结论 |
|---|---|---|
| 新 LZOC | 300 K 最后 20 ps，400 条 thermo、200 帧结构 | 温度后期接近目标，但势能仍持续降低；固定体积，不能声称完成常压平衡 |
| LSZC | 1 bar 卸压 20 ps，400 条 thermo、200 帧结构 | 压力接近目标、硫酸根平均四配位保持；密度和势能仍有松弛，且272原子模型不是作者非晶构型 |
| LiPON | 1 bar 卸压 20 ps，400 条 thermo、200 帧结构 | 平均压力改善，短 N–N 接触却在所有帧持续存在；不直接进入输运生产计算 |
| Li₃PS₄ | 复核已有作制及力验证报告，未新增 MD | 仍是较适合继续验证的方法对照；少量高温 DFT 数据不足以证明低温定量准确 |
| 旧 LZOC 候选 3 | 保留现有计算与异常记录，本次未重新分析其全部四温度轨迹 | 保持归档对照，不扩展长时间计算；不是已解决膨胀问题 |

## 热力学统计

以下均为各自最后诊断阶段的20 ps统计，而不是相同温度下的模型性能排名。括号中的波动不能当平均值误差。压力为对角分量均值，正值为压缩；能量为每原子势能，不能跨不同组成比较绝对值。

| 路线 | 平均 T / K | 平均 P / GPa | P 时间序列 SD / GPa | 平均密度 / g cm⁻³ | 第4减第1个5 ps势能块 / eV atom⁻¹ |
|---|---:|---:|---:|---:|---:|
| 新 LZOC | 293.36 | −0.08737 | 0.19499 | 2.23400（固定） | −0.01127 |
| LSZC | 298.19 | 0.02054 | 0.19860 | 2.25759 | −0.01325 |
| LiPON | 248.70 | 0.00614 | 0.70301 | 2.50908 | −0.00023 |

新 LZOC 四个温度块为275.40、298.81、301.32、297.92 K。第一块含从100 K升至300 K后的过渡，不应简单并入平衡段。势能块为−4.88378、−4.88799、−4.89177、−4.89505 eV/atom，仍单调下降。密度恒定来自NVT约束。

LSZC 四个密度块为2.29078、2.26692、2.23474、2.23793 g/cm³；后两块较接近，但只有两个短块不足以确认收敛，势能仍下降。

LiPON 原固定体积试跑平均压力−2.80025 GPa，卸压/常压体积松弛后为0.00614 GPa；平均密度由原固定2.33792变为2.50908 g/cm³。这说明机械应力释放不必表现为膨胀，也不代表化学结构正确。

## 局部结构检查

使用ASE周期边界最小镜像距离，排除自身配对。配位为最后10 ps、100帧的原子平均，截断仅用于诊断，不是普适键定义。

| 路线 | 配对 | 截断 / Å | 后10 ps平均配位 |
|---|---|---:|---:|
| 新 LZOC | Zr–Cl | 3.2 | 4.9833 |
| 新 LZOC | Zr–O | 2.6 | 1.3333 |
| LSZC | S–O | 1.9 | 4.0000 |
| LSZC | Zr–Cl | 3.2 | 4.5041 |
| LiPON | P–O | 2.1 | 3.6875 |
| LiPON | P–N | 2.1 | 0.4375 |

LiPON每一帧的最短N–N距离范围为1.2700–1.3470 Å；200/200帧均小于1.6 Å。短接触未因常压松弛消失。这里不能仅凭距离判定具体化学键或反应，但不能视作已排除的问题；需要匹配构型的DFT/化学验证。没有人为删除N原子或修改轨迹。

## LSZC结构来源核查与未完成事项

本次直接读取作者三个CIF格式文件：Data1为136原子，密度1.86376；Data2和Data3均为1088原子，密度2.03549 g/cm³。当前272原子由Data1重复得到，而非从Data2获得。作者非晶构型的密度不是实验合格阈值。

在用户要求小模型的前提下，不能把1088原子随意裁切后赋予周期边界，也不能将现有272原子短时压缩称为完成非晶重构。尚需明确选择：使用作者1088原子作为直接结构基准，或按经核实的团簇构建流程生成独立272原子模型。后者是新模型，不是原坐标复现。因此本次未擅自扩大体系或提交猜测的熔化温度。

## 还不能标为“全部完成”的内容

- 新 LZOC：完整RDF/有序性及截断敏感性评估、进一步平衡是否必要的判断。
- LSZC：小模型非晶重构与对应验证，需要上述结构路线选择。
- LiPON：N–N异常的化学原因与匹配DFT验证，不能通过继续NPT自动解决。
- Li₃PS₄：低温相关构型的势函数验证；未新增正式production。
- 旧LZOC：仅保留对照，不把旧的探索性Ea作为已验证的预测值。

## 可重复分析与文件

运行：`/tmp/amorphous-validation-env/bin/python scripts/structures/review_release_trials.py`（在仓库内）。

- [机器可读统计与源文件SHA256](summary.json)
- [LZOC分块表](LZOC/blocks.csv) / [候选CIF](LZOC/final_candidate.cif)
- [LSZC分块表](LSZC/blocks.csv) / [候选CIF](LSZC/final_candidate.cif)
- [LiPON分块表](LiPON/blocks.csv) / [候选CIF](LiPON/final_candidate.cif)
- [已有Li₃PS₄/LiPON验证](../amorphous_validation_20260914/README.md)

源轨迹保存在本目录`source/`，未改动；不应随常规Git提交上传完整轨迹。本次无新任务投入、无Git push。完成的是本轮诊断与记录，不是所有材料已达到生产计算条件。

File: results/amorphous_review_20260915/final_comparisons/Chen2025_Fig._3a.csv
1000/T (K-1),ionic conductivity_glass-ceramic (S/cm),ionic conductivity_glass (S/cm),1000/T (K-1),ionic conductivity_crystal (S/cm)
3.33333333333333,1.99406235394461e-09,1.18583296051821e-09,3.33333333333333,4.39227349511735e-11
2.5,1.97096457273779e-08,1.15745867820504e-08,1.42857142857142,8.41267103151884e-07
2,9.35033480925553e-08,9.35033480925553e-08,1.25,5.59262632755245e-06
1.66666666666666,3.64242625492515e-07,3.63808437900839e-07,1.11111111111111,1.43183411214957e-05
1.42857142857142,1.24036147902505e-06,1.52370874371679e-06,1,4.50333348350274e-05
1.25,3.00239825454735e-06,3.63328183285763e-06,,
1.11111111111111,6.61951124329699e-06,9.10638144850278e-06,,
1,1.2507208070392e-05,1.65585501744978e-05,,
